Repository: Nbbrrsss/UnityWebKarat

File: webkorosi/data_lengkap_float_home.csv (part 1 of 3)
Common_name,Ref,IUPAC_name,CAS_number,Formula,C,H,N,O,S,P,Canonical_smile,InchI,Molecular_weight MW (g/mol),pKa,Log P,Log S,Polar Surface Area,Polarizability,Hydrogen Acceptor Count,Hydrogen Donor Count,HOMO-1 (eV),HOMO (eV),LUMO (eV),Ionization Energy I (eV),Electron Affinity A (eV),Electronegativity (eV),Hardness  (eV),Electrophilicity (eV)  , ?N_Fe ,IE EXP (%)
Caffeine,https://pubchem.ncbi.nlm.nih.gov/compound/2519#section=Names-and-Identifiers,"1,3,7-trimethylpurine-2,6-dione",58-08-2,C8H10N4O2,8,10,4,2,0,0,CN1C=NC2=C1C(=O)N(C(=O)N2C)C,"InChI=1S/C8H10N4O2/c1-10-4-9-6-5(10)7(13)12(3)8(14)11(6)2/h4H,1-3H3",194.19,14,-0.07,-0.97,58.44,18.96,3,0,-6.235,-5.769,-1.977,5.769,1.977,3.873,1.896,0.96825,0.824630802,92
Acenocoumarol,https://pubchem.ncbi.nlm.nih.gov/compound/54676537#section=IUPAC-Name,4-hidroxi-3-[1(4-nitrofenil)-3-oxobutil] crome-2-ona,152-72-7,C 19 H 15 N O 6,19,15,1,6,0,0,CC(=O)CC(C1=CC=C(C=C1)[N+](=O)[O-])C2=C(C3=CC=CC=C3OC2=O)O,"InChI=1S/C19H15NO6/c1-11(21)10-15(12-6-8-13(9-7-12)20(24)25)17-18(22)14-4-2-3-5-16(14)26-19(17)23/h2-9,15,22H,10H2,1H3",353.3,4.7,1.98,-4.5,109.42,34.35,66,1,-6.589,-6.399,-3.522,6.399,3.522,4.9605,1.4385,1.240125,0.708898158,92.25406245
Acetaminophen,https://pubchem.ncbi.nlm.nih.gov/compound/1983,N-(4-hydroxyphenyl)acetamide,103-90-2,C8H9NO2,8,9,1,2,0,0,CC(=O)NC1=CC=C(C=C1)O,"InChI=1S/C8H9NO2/c1-6(10)9-7-2-4-8(11)5-3-7/h2-5,11H,1H3,(H,9,10)",151.16,9.9,0.91,-1.6,49.33,15.52,2,2,-6.116,-5.494,-1.646,5.494,1.646,3.57,1.924,0.8925,0.891372141,85.8
Acetazolamide ,https://www.drugbank.ca/drugs/DB00819,"N-(5-sulfamoyl-1,3,4-thiadiazol-2-yl)acetamide",59-66-5,C4H6N4O3S2,4,6,4,3,2,0,CC(=O)NC1=NN=C(S1)S(=O)(=O)N,"InChI=1S/C4H6N4O3S2/c1-2(9)6-3-7-8-4(12-3)13(5,10)11/h1H3,(H2,5,10,11)(H,6,7,9)",222.3,8.8,-0.26,-2.36,115.04,19.16,5,2,-7.045,-7.01,-3.358,7.01,3.358,5.184,1.826,1.296,0.497261774,93
Acetic acid ,https://www.drugbank.ca/drugs/DB03166,acetic acid,64-19-7,C2H4O2,2,4,2,0,0,0,CC(=O)O,"InChI=1S/C2H4O2/c1-2(3)4/h1H3,(H,3,4)",60.05,4.8,-0.17,1.22,37.3,5.34,2,1,-8.101,-6.816,-1.07,6.816,1.07,3.943,2.873,0.98575,0.532022276,92
Acepromazine,https://www.drugbank.ca/drugs/DB01614,1-{10-[3-(dimethylamino)propyl]-10H-phenothiazin-2-yl}ethan-1-one,61-00-7,C19H22N2OS,19,22,2,1,1,0,CN(C)CCCN1C2=CC=CC=C2SC2=C1C=C(C=C2)C(C)=O,"InChI=1S/C19H22N2OS/c1-14(22)15-9-10-19-17(13-15)21(12-6-11-20(2)3)16-7-4-5-8-18(16)23-19/h4-5,7-10,13H,6,11-12H2,1-3H3",326.5,9.3,4.3,-4.5,25.2,37.17,3,0,-5.389,-4.924,-2.529,4.924,2.529,3.7265,1.1975,0.931625,1.366805846,93.17992587
Acetylmethadol ,https://www.drugbank.ca/drugs/DB01433,"Acetato de 6- (dimetilamino) -4,4-difenilheptan-3-ilo",509-74-0,C 23 H 31 NO 2,23,31,1,2,0,0,CCC (OC (C) = O) C (CC (C) N (C) C) (C1 = CC = CC = C1) C1 = CC = CC = C1,"InChI = 1S / C23H31NO2 / c1-6-22 (26-19 (3) 25) 23 (17-18 (2) 24 (4) 5,20-13-9-7-10-14-20) 21- 15-11-8-12-16-21 / h7-16,18,22H, 6,17H2,1-5H3",353.5,9.87,4.27,-5.3,29.54,40.82,2,0,-6.333,-5.163,-1.485,5.163,1.485,3.324,1.839,0.831,0.999456226,92.47303949
Alphameprodine,https://pubchem.ncbi.nlm.nih.gov/compound/61119#section=Names-and-Identifiers,"[(3S,4R)-3-ethyl-1-methyl-4-phenylpiperidin-4-yl] propanoate",468-51-9,C17H25NO2,17,25,1,2,0,0,"CCC1CN(CCC1(C2=CC=CC=C2)OC(=O)CC)C

","InChI=1S/C17H25NO2/c1-4-14-13-18(3)12-11-17(14,20-16(19)5-2)15-9-7-6-8-10-15/h6-10,14H,4-5,11-13H2,1-3H3/t14-,17+/m0/s1",275.4,9.1,3.46,-3.1,29.54,31.7,2,0,-6.175,-5.284,-1.511,5.284,1.511,3.3975,1.8865,0.849375,0.954810496,94.5982737
Alphaprodine,https://pubchem.ncbi.nlm.nih.gov/compound/6471#section=Names-and-Identifiers,"(1,3-dimethyl-4-phenylpiperidin-4-yl) propanoate","77-20-3

",C16H23NO2,16,23,1,2,0,0,CCC(=O)OC1(CCN(CC1C)C)C2=CC=CC=C2,"InChI=1S/C16H23NO2/c1-4-15(18)19-16(14-8-6-5-7-9-14)10-11-17(3)12-13(16)2/h5-9,13H,4,10-12H2,1-3H3",261.36,8.7,3.24,-2.7,29.54,29.83,2,0,-6.166,-5.302,-1.501,5.302,1.501,3.4015,1.9005,0.850375,0.946724546,95.56685946
Alprenolol,https://www.drugbank.ca/drugs/DB00866,1-[2-(prop-2-en-1-yl)phenoxy]-3-[(propan-2-yl)amino]propan-2-ol,13655-52-2,C15H23NO2,15,23,1,2,0,0,CC(C)NCC(O)COC1=CC=CC=C1CC=C,"InChI=1S/C15H23NO2/c1-4-7-13-8-5-6-9-15(13)18-11-14(17)10-16-12(2)3/h4-6,8-9,12,14,16-17H,1,7,10-11H2,2-3H3",249.35,9.6,3.1,-3.1,41.49,29.38,2,3,-6.035,-5.694,-1.455,5.694,1.455,3.5745,2.1195,0.893625,0.808091531,85.65030218
Amantadine,https://www.drugbank.ca/drugs/DB00915,adamantan-1-amine,768-94-5,C10H17N,10,17,1,0,0,0,NC12CC3CC(CC(C3)C1)C2,,151.25,10.8,2.44,-3.2,26.02,17.92,1,1,-6.749,-5.969,5.844,5.969,-5.844,0.0625,5.9065,0.015625,0.587276729,84.12057263
Aminobenzoic acid,https://www.drugbank.ca/drugs/DB02362,4-aminobenzoic acid,150-13-0,C7H7NO2,7,7,1,2,0,0,NC1=CC=C(C=C1)C(O)=O,"InChI=1S/C7H7NO2/c8-6-3-1-5(2-4-6)7(9)10/h1-4H,8H2,(H,9,10)
",137.14,3.38,0.83,-0.4,63.32,13.44,3,2,-6.315,-5.922,-2.122,5.922,2.122,4.022,1.9,1.0055,0.783684211,80
Aminocaproic acid,https://www.drugbank.ca/drugs/DB00513,6-aminohexanoic acid,60-32-2,C6H13NO2,6,13,1,2,0,0,NCCCCCC(O)=O,"InChI=1S/C6H13NO2/c7-5-3-1-2-4-6(8)9/h1-5,7H2,(H,8,9)",131.17,4.43,-2.95,-0.46,63.32,14.71,3,2,-6.941,-6.178,-0.508,6.178,0.508,3.343,2.835,0.83575,0.644973545,86.33562123
Aminophylline,https://www.drugbank.ca/drugs/DB01223,"bis(1,3-dimethyl-2,3,6,7-tetrahydro-1H-purine-2,6-dione); ethane-1,2-diamine",317-34-0,C16H24N10O4,16,24,10,4,0,0,"CN1C2=C(C(=O)N(C1=O)C)NC=N2.CN1C2=C(C(=O)N(C1=O)C)NC=N2.C(CN)N
CN1C2=C(C(=O)N(C1=O)C)NC=N2.CN1C2=C(C(=O)N(C1=O)C)NC=N2.C(CN)N
CN1C2=C(C(=O)N(C1=O)C)NC=N2.CN1C2=C(C(=O)N(C1=O)C)NC=N2.C(CN)N
CN1C2=C(C(=O)N(C1=O)C)NC=N2.CN1C2=C(C(=O)N(C1=O)C)NC=N2.C(CN)N
CN1C2=C(C(=O)N(C1=O)C)NC=N2.CN1C2=C(C(=O)N(C1=O)C)NC=N2.C(CN)N
","InChI=1S/2C7H8N4O2.C2H8N2/c2*1-10-5-4(8-3-9 5)6(12)11(2)7(10)13;3-1-2-4/h2*3H,1-2H3,(H,8,9);1-4H2
",420.43,5,-3.03,-0.9,69.3,16.86,3,1,-5.91,-5.869,-2.115,5.869,2.115,3.992,1.877,0.998,0.801278636,87
4-Aminohippuric acid,http://www.hmdb.ca/metabolites/HMDB0001867,2-[(4-aminophenyl)formamido]acetic acid,61-78-9,C9H10N2O3,8,10,2,3,0,0,NC1=CC=C(C=C1)C(=O)NCC(O)=O,"InChI=1S/C9H10N2O3/c10-7-3-1-6(2-4-7)9(14)11-5-8(12)13/h1-4H,5,10H2,(H,11,14)(H,12,13)",194.19,3.64,-0.89,-1.8,92.42,19.13,4,3,-6.202,-6.037,-2.391,6.037,2.391,4.214,1.823,1.0535,0.764125069,85.67847301
Aminopterin,http://www.hmdb.ca/metabolites/HMDB0001833,"2-[(4-{[(2,4-diaminopteridin-6-yl)methyl]amino}phenyl)formamido]pentanedioic acid","	54-62-6",C19H20N8O5,19,20,8,5,0,0,NC1=NC2=C(N=C(CNC3=CC=C(C=C3)C(=O)NC(CCC(O)=O)C(O)=O)C=N2)C(N)=N1,"InChI=1S/C19H20N8O5/c20-15-14-16(27-19(21)26-15)23-8-11(24-14)7-22-10-3-1-9(2-4-10)17(30)25-12(18(31)32)5-6-13(28)29/h1-4,8,12,22H,5-7H2,(H,25,30)(H,28,29)(H,31,32)(H4,20,21,23,26,27)",440.4,5.5,0.25,-3.6,219.33,44.13,12,6,-5.879,-5.663,-2.923,5.663,2.923,4.293,1.37,1.07325,0.987956204,89.71289656
Aminosalicylic Acid,http://www.hmdb.ca/metabolites/HMDB0014378,4-amino-2-hydroxybenzoic acid,65-49-6,C7H7NO3,7,7,1,3,0,0,NC1=CC(O)=C(C=C1)C(O)=O,"InChI=1S/C7H7NO3/c8-4-1-2-5(7(10)11)6(9)3-4/h1-3,9H,8H2,(H,10,11)
",153.14,2.05,0.89,-1.1,83.55,14.29,4,3,-6.06,-5.978,-2.062,5.978,2.062,4.02,1.958,1.005,0.760980592,86.33074311
Amitriptyline,https://www.drugbank.ca/drugs/DB00321,"N,N-dimethyl-3-(2-tricyclo[9.4.0.03,8]pentadeca-1(15),3,5,7,11,13-hexaenylidene)propan-1-amine",50-48-6,C20H23N,20,23,1,0,0,0,CN(C)CCC=C1C2=CC=CC=C2CCC2=CC=CC=C12,"InChI=1S/C20H23N/c1-21(2)15-7-12-20-18-10-5-3-8-16(18)13-14-17-9-4-6-11-19(17)20/h3-6,8-12H,7,13-15H2,1-2H3
",277.4,9.4,4.92,-4.39,3.24,33.74,1,0,-5.992,-5.211,-1.887,5.211,1.887,3.549,1.662,0.88725,1.03820698,94
Amobarbital,https://www.drugbank.ca/drugs/DB01351,"5-ethyl-5-(3-methylbutyl)-1,3-diazinane-2,4,6-trione",57-43-2,C11H18N2O3,11,18,2,3,0,0,CCC1(CCC(C)C)C(=O)NC(=O)NC1=O,"InChI=1S/C11H18N2O3/c1-4-11(6-5-7(2)3)8(14)12-10(16)13-9(11)15/h7H,4-6H2,1-3H3,(H2,12,13,14,15,16)",226.27,8,2.07,-2.57,75.27,23.45,3,2,-7.058,-6.679,-2.413,6.679,2.413,4.546,2.133,1.1365,0.575246132,89.37881421
Amoxicillin,https://www.drugbank.ca/drugs/DB01351,"(2S,5R,6R)-6-[(2R)-2-amino-2-(4-hydroxyphenyl)acetamido]-3,3-dimethyl-7-oxo-4-thia-1-azabicyclo[3.2.0]heptane-2-carboxylic acid","57-43-2
",C16H19N3O5S,16,19,3,5,1,0,CC1(C(N2C(S1)C(C2=O)NC(=O)C(C3=CC=C(C=C3)O)N)C(=O)O)C,"InChI=1S/C16H19N3O5S/c1-16(2)11(15(23)24)19-13(22)10(14(19)25-16)18-12(21)9(17)7-3-5-8(20)6-4-7/h3-6,9-11,14,20H,17H2,1-2H3,(H,18,21)(H,23,24)/t9-,10-,11+,14-/m1/s1",365.4,2.4,0.87,-2.6,132.96,35.52,6,4,-6.097,-5.999,-1.885,5.999,1.885,3.942,2.057,0.9855,0.743315508,94.47
Ampicillin,http://www.hmdb.ca/metabolites/HMDB0014559,"(2S,5R,6R)-6-[(2R)-2-amino-2-phenylacetamido]-3,3-dimethyl-7-oxo-4-thia-1-azabicyclo[3.2.0]heptane-2-carboxylic acid",        69-53-4,C16H19N3O4S,16,19,3,4,1,0,CC1(C(N2C(S1)C(C2=O)NC(=O)C(C3=CC=CC=C3)N)C(=O)O)C,"InChI=1S/C16H19N3O4S/c1-16(2)11(15(22)23)19-13(21)10(14(19)24-16)18-12(20)9(17)8-6-4-3-5-7-8/h3-7,9-11,14H,17H2,1-2H3,(H,18,20)(H,22,23)/t9-,10-,11+,14-/m1/s1",349.4,2.7,1.35,-2.8,112.73,34.54,5,3,-6.534,-6.158,-1.973,6.158,1.973,4.0655,2.0925,1.016375,0.701194743,92.8
Amphetamine,https://pubchem.ncbi.nlm.nih.gov/compound/3007,1-phenylpropan-2-amine,300-62-9,"	C9H13N",9,13,1,0,0,0,CC(N)CC1=CC=CC=C1,"InChI=1S/C9H13N/c1-8(10)7-9-5-3-2-4-6-9/h2-6,8H,7,10H2,1H3
",135.21,9.8,1.8,-1.9,26.02,16.17,1,1,-6.474,-6.185,-1.386,6.185,1.386,3.7855,2.3995,0.946375,0.669827047,91.60674226
Amphotericin B,https://pubchem.ncbi.nlm.nih.gov/compound/Amphotericin%20B#section=Names-and-Identifiers,"33-(4-amino-3,5-dihydroxy-6-methyloxan-2-yl)oxy-1,3,5,6,9,11,17,37-octahydroxy-15,16,18-trimethyl-13-oxo-14,39-dioxabicyclo[33.3.1]nonatriaconta-19,21,23,25,27,29,31-heptaene-36-carboxylic acid",1397-89-3,C47H73NO17,47,73,1,17,0,0,CC1C=CC=CC=CC=CC=CC=CC=CC(CC2C(C(CC(O2)(CC(CC(C(CCC(CC(CC(=O)OC(C(C1O)C)C)O)O)O)O)O)O)O)C(=O)O)OC3C(C(C(C(O3)C)O)N)O,"InChI=1S/C47H73NO17/c1-27-17-15-13-11-9-7-5-6-8-10-12-14-16-18-34(64-46-44(58)41(48)43(57)30(4)63-46)24-38-40(45(59)60)37(54)26-47(61,65-38)25-33(51)22-36(53)35(52)20-19-31(49)21-32(50)23-39(55)62-29(3)28(2)42(27)56/h5-18,27-38,40-44,46,49-54,56-58,61H,19-26,48H2,1-4H3,(H,59,60)",924.1,3.58,0.8,-4,319.61,99.45,17,12,-5.792,-5.274,-3.29,5.274,3.29,4.282,0.992,1.0705,1.369959677,92.68089916
Anileridine,https://www.drugbank.ca/drugs/DB00913,ethyl 1-[2-(4-aminophenyl)ethyl]-4-phenylpiperidine-4-carboxylate,144-14-9,C22H28N2O2,22,28,2,2,0,0,CCOC(=O)C1(CCN(CCC2=CC=C(N)C=C2)CC1)C1=CC=CC=C1,"InChI=1S/C22H28N2O2/c1-2-26-21(25)22(19-6-4-3-5-7-19)13-16-24(17-14-22)15-12-18-8-10-20(23)11-9-18/h3-11H,2,12-17,23H2,1H3
",352.5,8.88,3.7,-4.5,55.56,40.98,3,1,-5.361,-5.109,-1.551,5.109,1.551,3.33,1.779,0.8325,1.031478359,93.06461167
Anisindione,https://www.drugbank.ca/drugs/DB01125,"2-(4-methoxyphenyl)-2,3-dihydro-1H-indene-1,3-dione",117-37-3,"C16H12O3
",16,12,0,3,0,0,COC1=CC=C(C=C1)C1C(=O)C2=CC=CC=C2C1=O,"InChI=1S/C16H12O3/c1-19-11-8-6-10(7-9-11)14-15(17)12-4-2-3-5-13(12)16(14)18/h2-9,14H,1H3
",252.26,4.1,2.88,-4.3,43.37,26.3,3,0,-6.26,-5.604,-3.344,5.604,3.344,4.474,1.13,1.1185,1.117699115,90.55879976
Antazoline ,http://www.hmdb.ca/metabolites/HMDB0015689,"N-benzyl-N-(4,5-dihydro-1H-imidazol-2-ylmethyl)aniline",91-75-8,C17H19N3,17,19,3,0,0,0,C(N(CC1=CC=CC=C1)C1=CC=CC=C1)C1=NCCN1,"InChI=1S/C17H19N3/c1-3-7-15(8-4-1)13-20(14-17-18-11-12-19-17)16-9-5-2-6-10-16/h1-10H,11-14H2,(H,18,19)
",265.35,10,3.22,-3.4,27.63,30.11,3,1,-5.335,-5.223,-1.648,5.223,1.648,3.4355,1.7875,0.858875,0.997062937,93.37580294
Antipyrine,http://www.hmdb.ca/metabolites/HMDB0015503,"1,5-dimethyl-2-phenyl-2,3-dihydro-1H-pyrazol-3-one",60-80-0,"	C11H12N2O",11,13,2,1,0,0,CN1N(C(=O)C=C1C)C1=CC=CC=C1,"InChI=1S/C11H12N2O/c1-9-8-11(14)13(12(9)2)10-6-4-3-5-7-10/h3-8H,1-2H3
",188.33,2.2,0.38,-0.6,23.55,20.4,2,0,-5.635,-5.313,-1.894,5.313,1.894,3.6035,1.7095,0.900875,0.993419128,95.7
Apomorphine,https://www.drugbank.ca/drugs/DB00714,"(9R)-10-methyl-10-azatetracyclo[7.7.1.0²,⁷.0¹³,¹⁷]heptadeca-1(16),2(7),3,5,13(17),14-hexaene-3,4-diol",58-00-4,C17H17NO2,17,17,1,2,0,0,CN1CCC2=C3C1CC4=C(C3=CC=C2)C(=C(C=C4)O)O,"InChI=1S/C17H17NO2/c1-18-8-7-10-3-2-4-12-15(10)13(18)9-11-5-6-14(19)17(20)16(11)12/h2-6,13,19-20H,7-9H2,1H3/t13-/m1/s1",267.32,7,3.1,-2.7,43.7,29.7,3,2,-5.519,-5.239,-2.01,5.239,2.01,3.6245,1.6145,0.906125,1.045370084,90.16603679
Aprobarbital,https://www.drugbank.ca/drugs/DB01352,"5-(prop-2-en-1-yl)-5-(propan-2-yl)-1,3-diazinane-2,4,6-trione
",77-02-1,C10H14N2O3,10,14,2,3,0,0,CC(C)C1(C(=O)NC(=O)NC1=O)CC=C,"InChI=1S/C10H14N2O3/c1-4-5-10(6(2)3)7(13)11-9(15)12-8(10)14/h4,6H,1,5H2,2-3H3,(H2,11,12,13,14,15)

",210.23,7.8,1.15,-1.6,75.27,20.5,3,2,-6.951,-6.689,-2.459,6.689,2.459,4.574,2.115,1.1435,0.573522459,93.41612323
Arecoline,https://www.drugbank.ca/drugs/DB04365,"methyl 1-methyl-1,2,5,6-tetrahydropyridine-3-carboxylate",63-75-2,C8H13NO2,8,13,1,2,0,0,COC(=O)C1=CCCN(C)C1,"InChI=1S/C8H13NO2/c1-9-5-3-4-7(6-9)8(10)11-2/h4H,3,5-6H2,1-2H3
",155.19,7.6,0.35,0.81,29.54,17.1,2,0,-6.32,-5.358,-2.302,5.358,2.302,3.83,1.528,0.9575,1.037303665,96.97
Ascorbic Acid,https://www.drugbank.ca/drugs/DB00126,"(5R)-5-[(1S)-1,2-dihydroxyethyl]-3,4-dihydroxy-2,5-dihydrofuran-2-one",50-81-7,C6H8O6,6,8,0,6,0,0,C(C(C1C(=C(C(=O)O1)O)O)O)O,"InChI=1S/C6H8O6/c7-1-2(8)5-3(9)4(10)6(11)12-5/h2,5,7-10H,1H2/t2-,5+/m0/s1
",176.12,4.7,-1.85,0.14,107.22,14.93,5,4,-6.409,-5.9,-2.042,5.9,2.042,3.971,1.929,0.99275,0.785121825,82.9
Aspirine ,https://pubchem.ncbi.nlm.nih.gov/compound/2244#section=Names-and-Identifiers,2-acetyloxybenzoic acid,50-78-2,C9H8O4,8,8,0,4,0,0,CC(=O)OC1=CC=CC=C1C(=O)O,"InChI=1S/C9H8O4/c1-6(10)13-8-5-3-2-4-7(8)9(11)12/h2-5H,1H3,(H,11,12)

",180.16,3.5,1.8,-2.1,63.6,17.1,3,1,-6.654,-6.587,-2.796,6.587,2.796,4.6915,1.8955,1.172875,0.608942232,77.91
Atropine,https://pubchem.ncbi.nlm.nih.gov/compound/174174#section=IUPAC-Name,"[(1S,5R)-8-methyl-8-azabicyclo[3.2.1]octan-3-yl] 3-hydroxy-2-phenylpropanoate

",51-55-8,C17H23NO3,17,23,1,3,0,0,CN1C2CCC1CC(C2)OC(=O)C(CO)C3=CC=CC=C3,"InChI=1S/C17H23NO3/c1-18-13-7-8-14(18)10-15(9-13)21-17(20)16(11-19)12-5-3-2-4-6-12/h2-6,13-16,19H,7-11H2,1H3/t13-,14+,15?,16?",289.4,9.7,1.83,-2.12,49.77,31.28,3,1,-6.329,-5.466,-1.712,5.466,1.712,3.589,1.877,0.89725,0.908630794,92
Barbital,https://pubchem.ncbi.nlm.nih.gov/compound/2294#section=IUPAC-Name,"5,5-diethyl-1,3-diazinane-2,4,6-trione",57-44-3,C8H12N2O3,8,12,2,3,0,0,CCC1(C(=O)NC(=O)NC1=O)CC,"InChI=1S/C8H12N2O3/c1-3-8(4-2)5(11)9-7(13)10-6(8)12/h3-4H2,1-2H3,(H2,9,10,11,12,13)",184.19,7.8,0.65,-1.37,75.27,17.59,3,2,-7.083,-6.699,-2.427,6.699,2.427,4.563,2.136,1.14075,0.570458801,93.03572739
barbituric acid,https://pubchem.ncbi.nlm.nih.gov/compound/6211#section=Names-and-Identifiers,"1,3-diazinane-2,4,6-trione",67-52-7,C4H4N2O3,4,4,2,3,0,0,C1C(=O)NC(=O)NC1=O,"InChI=1S/C4H4N2O3/c7-2-1-3(8)6-4(9)5-2/h1H2,(H2,5,6,7,8,9)

",128.08,4,-1.47,-1.5,82.25,10.28,5,3,-7.482,-6.967,-2.652,6.967,2.652,4.8095,2.1575,1.202375,0.50764774,97.7
Bemegride,https://www.drugbank.ca/drugs/DB13740,"4-ethyl-4-methylpiperidine-2,6-dione",64-65-3,C8H13NO2,8,13,1,2,0,0,CCC1(C)CC(=O)NC(=O)C1,"InChI=1S/C8H13NO2/c1-3-8(2)4-6(10)9-7(11)5-8/h3-5H2,1-2H3,(H,9,10,11)",155.19,11.2,0.44,-0.79,46.17,16.22,2,1,-6.72,-6.491,-1.943,6.491,1.943,4.217,2.274,1.05425,0.611917326,88.60738711
Benzilic Acid,https://pubchem.ncbi.nlm.nih.gov/compound/6463,"2-hydroxy-2,2-diphenylacetic acid",76-93-7,C14H12O3,14,12,0,3,0,0,C1=CC=C(C=C1)C(C2=CC=CC=C2)(C(=O)O)O,"InChI=1S/C14H12O3/c15-13(16)14(17,11-7-3-1-4-8-11)12-9-5-2-6-10-12/h1-10,17H,(H,15,16",228.24,3,2.3,-2.437967,35.53,24.92,3,2,-6.899,-6.248,-2.04,6.248,2.04,4.144,2.104,1.036,0.678707224,95
Benzocaine ,http://www.hmdb.ca/metabolites/HMDB0004992,ethyl 4-aminobenzoate,94-09-7,C9H11NO2,9,11,1,2,0,0,CCOC(=O)C1=CC=C(N)C=C1,"InChI=1S/C9H11NO2/c1-2-12-9(11)7-3-5-8(10)6-4-7/h3-6H,2,10H2,1H3",165.1891,2.8,1.86,-1.8,52.32,17.46,2,1,-6.086,-5.826,-1.973,5.826,1.973,3.8995,1.9265,0.974875,0.804697638,85.65427747
Benzylpenicillin,https://www.drugbank.ca/drugs/DB01053,"(2S,5R,6R)-3,3-dimethyl-7-oxo-6-(2-phenylacetamido)-4-thia-1-azabicyclo[3.2.0]heptane-2-carboxylic acid",61-33-6,C16H18N2O4S,16,18,2,4,1,0,CC1(C(N2C(S1)C(C2=O)NC(=O)CC3=CC=CC=C3)C(=O)O)C,"InChI=1S/C16H18N2O4S/c1-16(2)12(15(21)22)18-13(20)11(14(18)23-16)17-10(19)8-9-6-4-3-5-7-9/h3-7,11-12,14H,8H2,1-2H3,(H,17,19)(H,21,22)/t11-,12+,14-/m1/s1",334.39,2.74,1.83,-3.1,86.71,33.54,4,2,-6.389,-6.081,-1.846,6.081,1.846,3.9635,2.1175,0.990875,0.717001181,79.6
Benzoic acid ,http://www.hmdb.ca/metabolites/HMDB0001870,benzoic acid,65-85-0,C7H6O2,7,6,0,2,0,0,OC(=O)C1=CC=CC=C1,"InChI=1S/C7H6O2/c8-7(9)6-4-2-1-3-5-6/h1-5H,(H,8,9)",122.123,4.2,1.87,-1.2,37.3,11.97,2,1,-7.148,-6.661,-2.706,6.661,2.706,4.6835,1.9775,1.170875,0.585714286,85
benznidazole,https://www.drugbank.ca/drugs/DB11989,N-benzyl-2-(2-nitro-1H-imidazol-1-yl)acetamide,"22994-85-0

",C12H12N4O3,12,12,4,3,0,0,C1=CC=C(C=C1)CNC(=O)CN2C=CN=C2[N+](=O)[O-],"InChI=1S/C12H12N4O3/c17-11(14-8-10-4-2-1-3-5-10)9-15-7-6-13-12(15)16(18)19/h1-7H,8-9H2,(H,14,17)",260.25,13.68,0.92,-2.8,90.06,24.96,4,1,-6.691,-6.526,-3.669,6.526,3.669,5.0975,1.4285,1.274375,0.665908295,87.52843867
Benzfetamine,http://www.hmdb.ca/metabolites/HMDB0015003,benzyl(methyl)[(2S)-1-phenylpropan-2-yl]amine,0156-08-01,C17H21N,17,21,1,0,0,0,C1=CC=C(C=C1)CNC(=O)CN2C=CN=C2[N+](=O)[O-],,239.5,6.6,1.87,-1.55,37.3,11.9,2,1,-6.695,-6.528,-3.674,6.528,3.674,5.101,1.427,1.27525,0.66538192,92.84536455
Benzylamine,http://www.hmdb.ca/metabolites/HMDB0033871,phenylmethanamine,100-46-9,C7H9N,7,9,1,0,0,0,NCC1=CC=CC=C1,"InChI=1S/C7H9N/c8-6-7-4-2-1-3-5-7/h1-5H,6,8H2
",107.15,9.3,1.09,-1,26.02,12.32,1,1,-6.502,-6.131,-1.347,6.131,1.347,3.739,2.392,0.93475,0.681647157,95
Benzquinamide,http://www.hmdb.ca/metabolites/HMDB0014905,"3-(diethylcarbamoyl)-9,10-dimethoxy-1H,2H,3H,4H,6H,7H,11bH-pyrido[2,1-a]isoquinolin-2-yl acetate
",63-12-7,"C22H32N2O5

",22,32,2,5,0,0,CCN(CC)C(=O)C1CN2CCC3=CC(OC)=C(OC)C=C3C2CC1OC(C)=O,"InChI=1S/C22H32N2O5/c1-6-23(7-2)22(26)17-13-24-9-8-15-10-20(27-4)21(28-5)11-16(15)18(24)12-19(17)29-14(3)25/h10-11,17-19H,6-9,12-13H2,1-5H3
",404.5,5.9,1.7,-2.9,68.31,45.27,5,0,-5.642,-5.328,-1.38,5.328,1.38,3.354,1.974,0.8385,0.923505572,95.33212311
Betahistine,http://www.hmdb.ca/metabolites/HMDB0015644,N-methyl-2-pyridin-2-ylethanamine,5638-76-6,C8H12N2,8,12,2,0,0,0,CNCCC1=CC=CC=N1,"InChI=1S/C8H12N2/c1-9-7-5-8-4-2-3-6-10-8/h2-4,6,9H,5,7H2,1H3
",136.19,10.1,0.68,-0.44,24.92,15.85,2,1,-6.197,-5.613,-1.72,5.613,1.72,3.6665,1.9465,0.916625,0.856280503,91.93794433
Betanidine,https://pubchem.ncbi.nlm.nih.gov/compound/2368#section=InChI-Key,"1-benzyl-2,3-dimethylguanidine",55-73-2,C10H15N3,10,15,3,0,0,0,CNC(=NC)NCC1=CC=CC=C1,"InChI=1S/C18H16N2O8/c21-14-6-9-5-13(18(27)28)20(12(9)7-15(14)22)2-1-8-3-10(16(23)24)19-11(4-8)17(25)26/h1-3,6-7,11,13H,4-5H2,(H5,21,22,23,24,25,26,27,28)
",177.25,10.6,0.49,-2,36.42,20.43,3,2,-5.681,-5.099,-1.749,5.099,1.749,3.424,1.675,0.856,1.067462687,89.47436238
Ethyl biscoumacetate,https://www.drugbank.ca/drugs/DB08794,"ethyl 2,2-bis(4-hydroxy-2-oxo-2H-chromen-3-yl)acetate
",548-00-5,C22H16O8,22,16,0,8,0,0,CCOC(=O)C(C1=C(O)C2=CC=CC=C2OC1=O)C1=C(O)C2=CC=CC=C2OC1=O,"InChI=1S/C22H16O8/c1-2-28-20(25)15(16-18(23)11-7-3-5-9-13(11)29-21(16)26)17-19(24)12-8-4-6-10-14(12)30-22(17)27/h3-10,15,23-24H,2H2,1H3

",408.4,3.1,2.18,-3.8,119.36,39.98,8,2,-6.34,-6.251,-3.125,6.251,3.125,4.688,1.563,1.172,0.739603327,91.05334855
Brucine,https://pubchem.ncbi.nlm.nih.gov/compound/442021#section=Isomeric-SMILES,"(4aR,5aS,8aR,13aS,15aS,15bR)-10,11-dimethoxy-4a,5,5a,7,8,13a,15,15a,15b,16-decahydro-2H-4,6-methanoindolo[3,2,1-ij]oxepino[2,3,4-de]pyrrolo[2,3-h]quinolin-14-one",357-57-3,C23H26N2O4,23,26,2,4,0,0,COC1=C(C=C2C(=C1)C34CCN5C3CC6C7C4N2C(=O)CC7OCC=C6C5)OC,"InChI=1S/C23H26N2O4/c1-27-16-8-14-15(9-17(16)28-2)25-20(26)10-18-21-13-7-19-23(14,22(21)25)4-5-24(19)11-12(13)3-6-29-18/h3,8-9,13,18-19,21-22H,4-7,10-11H2,1-2H3/t13-,18-,19-,21-,22-,23+/m0/s1",394.5,8,1,-2.437967,51.2,31.58220884,5,0,-5.381,-4.885,-1.363,4.885,1.363,3.124,1.761,0.781,1.100511073,98.4
Bupivacaine,https://pubchem.ncbi.nlm.nih.gov/compound/2474,"1-butyl-N-(2,6-dimethylphenyl)piperidine-2-carboxamide",38396-39-3,C18H28N2O,18,28,2,1,0,0,CCCCN1CCCCC1C(=O)NC1=C(C)C=CC=C1C,"InChI=1S/C18H28N2O/c1-4-5-12-20-13-7-6-11-16(20)18(21)19-17-14(2)9-8-10-15(17)3/h8-10,16H,4-7,11-13H2,1-3H3,(H,19,21)
",288.4,8.1,3.6,-3.5,32.4,34.19,2,1,-5.805,-5.294,-1.399,5.294,1.399,3.3465,1.9475,0.836625,0.937997433,90.55896095
Butabarbital,https://www.drugbank.ca/drugs/DB00237,"5-(butan-2-yl)-5-ethyl-1,3-diazinane-2,4,6-trione",125-40-6,C10H16N2O3,10,16,2,3,0,0,CCC(C)C1(CC)C(=O)NC(=O)NC1=O,"InChI=1S/C10H16N2O3/c1-4-6(3)10(5-2)7(13)11-9(15)12-8(10)14/h6H,4-5H2,1-3H3,(H2,11,12,13,14,15)",212.25,7.9,1.5,-2.2,75.27,21.41,3,2,-7.043,-6.681,-2.444,6.681,2.444,4.5625,2.1185,1.140625,0.57528912,89.26821188
Butylparaben,https://www.drugbank.ca/drugs/DB14084,butyl 4-hydroxybenzoate,94-26-8,C11H14O3,11,14,0,3,0,0,CCCCOC(=O)C1=CC=C(O)C=C1,"InChI=1S/C11H14O3/c1-2-3-8-14-11(13)9-4-6-10(12)7-5-9/h4-7,12H,2-3,8H2,1H3
",194.23,8.4,3.57,-2.6,46.53,21.45,2,1,-6.338,-6.283,-2.25,6.283,2.25,4.2665,2.0165,1.066625,0.677783288,87.29356688
Capreomycin,https://pubchem.ncbi.nlm.nih.gov/compound/Capreomycin#section=Names-and-Identifiers,"(3S)-3,6-diamino-N-{[(2S,5S,8E,11S,15S)-15-amino-11-[(4R)-2-amino-3,4,5,6-tetrahydropyrimidin-4-yl]-8-[(carbamoylamino)methylidene]-2-(hydroxymethyl)-3,6,9,12,16-pentaoxo-1,4,7,10,13-pentaazacyclohexadecan-5-yl]methyl}hexanamide; (3S)-3,6-diamino-N-{[(2S,5S,8E,11S,15S)-15-amino-11-[(4R)-2-amino-3,4,5,6-tetrahydropyrimidin-4-yl]-8-[(carbamoylamino)methylidene]-2-methyl-3,6,9,12,16-pentaoxo-1,4,7,10,13-pentaazacyclohexadecan-5-yl]methyl}hexanamide",11003-38-6,C50H88N28O15,50,88,28,15,0,0,CC1C(=O)NC(C(=O)NC(=CNC(=O)N)C(=O)NC(C(=O)NCC(C(=O)N1)N)C2CCNC(=N2)N)CNC(=O)CC(CCCN)N.C1CNC(=NC1C2C(=O)NCC(C(=O)NC(C(=O)NC(C(=O)NC(=CNC(=O)N)C(=O)N2)CNC(=O)CC(CCCN)N)CO)N)N,"InChI=1S/C25H44N14O8.C25H44N14O7/c26-4-1-2-11(27)6-17(41)32-8-14-20(43)35-15(9-34-25(30)47)21(44)39-18(13-3-5-31-24(29)38-13)23(46)33-7-12(28)19(42)37-16(10-40)22(45)36-14;1-11-19(41)36-15(9-32-17(40)7-12(27)3-2-5-26)21(43)37-16(10-34-25(30)46)22(44)39-18(14-4-6-31-24(29)38-14)23(45)33-8-13(28)20(42)35-11/h9,11-14,16,18,40H,1-8,10,26-28H2,(H,32,41)(H,33,46)(H,35,43)(H,36,45)(H,37,42)(H,39,44)(H3,29,31,38)(H3,30,34,47);10-15,18H,2-9,26-28H2,1H3,(H,32,40)(H,33,45)(H,35,42)(H,36,41)(H,37,43)(H,39,44)(H3,29,31,38)(H3,30,34,46)/b15-9+;16-10+/t11-,12-,13+,14-,16-,18-;11-,12-,13-,14+,15-,18-/m00/s1",1321.4,10.62,-9.609,-2.437967,378.42,66.56,14,14,-5.663,-5.529,-2.256,5.529,2.256,3.8925,1.6365,0.973125,0.949434769,88.41865121
Carbachol,http://www.hmdb.ca/metabolites/HMDB0014555,2-(trimethylazaniumyl)ethyl carbamate,51-83-2,C6H15N2O2,6,15,2,2,0,0,C[N+](C)(C)CCOC(N)=O,"InChI=1S/C6H14N2O2/c1-8(2,3)4-5-10-6(7)9/h4-5H2,1-3H3,(H-,7,9)/p+1
",182.65,4.8,-3.78,-2.4,53.32,16.08,1,1,-6.755,-6.248,1.892,6.248,-1.892,2.178,4.07,0.5445,0.592383292,88.34224128
Carbenicillin,https://pubchem.ncbi.nlm.nih.gov/compound/20824#section=Molecular-Formula,"(2S,5R,6R)-6-[(2-carboxy-2-phenylacetyl)amino]-3,3-dimethyl-7-oxo-4-thia-1-azabicyclo[3.2.0]heptane-2-carboxylic acid",4697-36-3,C17H18N2O6S,17,18,2,6,1,0,CC1(C(N2C(S1)C(C2=O)NC(=O)C(C3=CC=CC=C3)C(=O)O)C(=O)O)C,"InChI=1S/C17H18N2O6S/c1-17(2)11(16(24)25)19-13(21)10(14(19)26-17)18-12(20)9(15(22)23)8-6-4-3-5-7-8/h3-7,9-11,14H,1-2H3,(H,18,20)(H,22,23)(H,24,25)/t9?,10-,11+,14-/m1/s1",378.4,3.11,1.13,-3,124.01,36.39,6,3,-6.66,-6.451,-2.139,6.451,2.139,4.295,2.156,1.07375,0.627319109,92.40254413
Carbenoxolone,https://pubchem.ncbi.nlm.nih.gov/compound/636403#section=Names-and-Identifiers,"(2S,4aS,6aR,6aS,6bR,8aR,10S,12aS,14bR)-10-(3-carboxypropanoyloxy)-2,4a,6a,6b,9,9,12a-heptamethyl-13-oxo-3,4,5,6,6a,7,8,8a,10,11,12,14b-dodecahydro-1H-picene-2-carboxylic acid",5697-56-3,C34H50O7,34,50,0,7,0,0,CC1(C2CCC3(C(C2(CCC1OC(=O)CCC(=O)O)C)C(=O)C=C4C3(CCC5(C4CC(CC5)(C)C(=O)O)C)C)C)C,"InChI=1S/C34H50O7/c1-29(2)23-10-13-34(7)27(32(23,5)12-11-24(29)41-26(38)9-8-25(36)37)22(35)18-20-21-19-31(4,28(39)40)15-14-30(21,3)16-17-33(20,34)6/h18,21,23-24,27H,8-17,19H2,1-7H3,(H,36,37)(H,39,40)/t21-,23-,24-,27+,30+,31-,32-,33+,34+/m0/s1
",570.8,6.7,6.4,-5.9,117.97,64.99,7,2,-6.376,-5.779,-2.333,5.779,2.333,4.056,1.723,1.014,0.854323854,92.08951914
Cephalexin,http://www.hmdb.ca/metabolites/HMDB0014707,"(6R,7R)-7-[(2R)-2-amino-2-phenylacetamido]-3-methyl-8-oxo-5-thia-1-azabicyclo[4.2.0]oct-2-ene-2-carboxylic acid",15686-71-2,C16H17N3O4S,16,17,3,4,1,0,CC1=C(N2C(C(C2=O)NC(=O)C(C3=CC=CC=C3)N)SC1)C(=O)O,"InChI=1S/C16H17N3O4S/c1-8-7-24-15-11(14(21)19(15)12(8)16(22)23)18-13(20)10(17)9-5-3-2-4-6-9/h2-6,10-11,15H,7,17H2,1H3,(H,18,20)(H,22,23)/t10-,11-,15-/m1/s1",347.4,3.6,0.6,-3.1,112.73,32.52,5,3,-6.043,-5.914,-2.024,5.914,2.024,3.969,1.945,0.99225,0.779177378,76.9
Cephaloglycin,http://www.hmdb.ca/metabolites/HMDB0014827,"(6R,7R)-3-[(acetyloxy)methyl]-7-[(2R)-2-amino-2-phenylacetamido]-8-oxo-5-thia-1-azabicyclo[4.2.0]oct-2-ene-2-carboxylic acid",1/3/3577 0:00,C18H19N3O6S,18,19,3,6,1,0,CC(=O)OCC1=C(N2C(C(C2=O)NC(=O)C(C3=CC=CC=C3)N)SC1)C(=O)O," InChI=1S/C18H19N3O6S/c1-9(22)27-7-11-8-28-17-13(16(24)21(17)14(11)18(25)26)20-15(23)12(19)10-5-3-2-4-6-10/h2-6,12-13,17H,7-8,19H2,1H3,(H,20,23)(H,25,26)/t12-,13-,17-/m1/s1",405.4,2.5,-0.3,-3.4,139.03,37.64,6,3,-6.267,-6.071,-2.858,6.071,2.858,4.4645,1.6065,1.116125,0.789137877,91.91150908
Cephaloridine,https://pubchem.ncbi.nlm.nih.gov/compound/5773,"1-{[(6R,7R)-2-carboxylato-7-{[1-hydroxy-2-(thiophen-2-yl)ethylidene]amino}-8-oxo-5-thia-1-azabicyclo[4.2.0]oct-2-en-3-yl]methyl}pyridin-1-ium",50-59-9,C19H17N3O4S2,19,17,3,4,2,0,C1C(=C(N2C(S1)C(C2=O)NC(=O)CC3=CC=CS3)C(=O)[O-])C[N+]4=CC=CC=C4,"InChI=1S/C19H17N3O4S2/c23-14(9-13-5-4-8-27-13)20-15-17(24)22-16(19(25)26)12(11-28-18(15)22)10-21-6-2-1-3-7-21/h1-8,15,18H,9-11H2,(H-,20,23,25,26)/t15-,18-/m1/s1

",415.5,3.4,1.9,-4.8,96.91,41.49,6,1,-5.582,-5.31,-3.426,5.31,3.426,4.368,0.942,1.092,1.397027601,90.03292079
Cephalothin ,https://www.drugbank.ca/drugs/DB00456,"(6R,7R)-3-[(acetyloxy)methyl]-8-oxo-7-[2-(thiophen-2-yl)acetamido]-5-thia-1-azabicyclo[4.2.0]oct-2-ene-2-carboxylic acid
","153-61-7
", C16H16N2O6S2,16,16,2,6,2,0,CC(=O)OCC1=C(N2C(C(C2=O)NC(=O)CC3=CC=CS3)SC1)C(=O)O,"InChI=1S/C16H16N2O6S2/c1-8(19)24-6-9-7-26-15-12(14(21)18(15)13(9)16(22)23)17-11(20)5-10-3-2-4-25-10/h2-4,12,15H,5-7H2,1H3,(H,17,20)(H,22,23)/t12-,15-/m1/s1",396.4,2.4,-0.41,-3.9,113.01,37.22,5,2,-6.265,-6.109,-2.801,6.109,2.801,4.455,1.654,1.11375,0.769347037,92
Cephapirin,https://pubchem.ncbi.nlm.nih.gov/compound/30699,"(6R,7R)-3-[(acetyloxy)methyl]-8-oxo-7-[2-(pyridin-4-ylsulfanyl)acetamido]-5-thia-1-azabicyclo[4.2.0]oct-2-ene-2-carboxylic acid
","21593-23-7
",C17H17N3O6S2,17,17,3,6,2,0,CC(=O)OCC1=C(N2C(C(C2=O)NC(=O)CSC3=CC=NC=C3)SC1)C(=O)O,"InChI=1S/C17H17N3O6S2/c1-9(21)26-6-10-7-28-16-13(15(23)20(16)14(10)17(24)25)19-12(22)8-27-11-2-4-18-5-3-11/h2-5,13,16H,6-8H2,1H3,(H,19,22)(H,24,25)/t13-,16-/m1/s1

",423.5,2.15,-0.1,-3.4,125.9,40.63,9,2,-6.35,-6.255,-2.889,6.255,2.889,4.572,1.683,1.143,0.721330957,82.5
Cefazolin,https://pubchem.ncbi.nlm.nih.gov/compound/33255,"(6R,7R)-3-[(5-methyl-1,3,4-thiadiazol-2-yl)sulfanylmethyl]-8-oxo-7-[[2-(tetrazol-1-yl)acetyl]amino]-5-thia-1-azabicyclo[4.2.0]oct-2-ene-2-carboxylic acid

",25953-19-9,C14H14N8O4S3,14,14,8,4,3,0,CC1=NN=C(S1)SCC2=C(N3C(C(C3=O)NC(=O)CN4C=NN=N4)SC2)C(=O)O,"InChI=1S/C14H14N8O4S3/c1-6-17-18-14(29-6)28-4-7-3-27-12-9(11(24)22(12)10(7)13(25)26)16-8(23)2-21-5-15-19-20-21/h5,9,12H,2-4H2,1H3,(H,16,23)(H,25,26)/t9-,12-/m1/s1",454.5,2.3,-0.58,-3,156.09,41.44,9,2,-6.418,-6.126,-2.967,6.126,2.967,4.5465,1.5795,1.136625,0.776669832,93.9
Cephradine,https://pubchem.ncbi.nlm.nih.gov/compound/38103#section=Names-and-Identifiers,"(6R,7R)-7-[[(2R)-2-amino-2-cyclohexa-1,4-dien-1-ylacetyl]amino]-3-methyl-8-oxo-5-thia-1-azabicyclo[4.2.0]oct-2-ene-2-carboxylic acid",38821-53-3,C16H19N3O4S,16,19,3,4,1,0,CC1=C(N2C(C(C2=O)NC(=O)C(C3=CCC=CC3)N)SC1)C(=O)O,"InChI=1S/C16H19N3O4S/c1-8-7-24-15-11(14(21)19(15)12(8)16(22)23)18-13(20)10(17)9-5-3-2-4-6-9/h2-3,6,10-11,15H,4-5,7,17H2,1H3,(H,18,20)(H,22,23)/t10-,11-,15-/m1/s1

",349.4,2.6,0.7,-2.6,112.73,33.19,5,3,-6.077,-5.82,-2.612,5.82,2.612,4.216,1.604,1.054,0.867830424,95
Cyclizine,https://pubchem.ncbi.nlm.nih.gov/compound/6726,1-benzhydryl-4-methylpiperazine,82-92-8,C18H22N2,18,22,2,0,0,0,CN1CCN(CC1)C(C2=CC=CC=C2)C3=CC=CC=C3,"InChI=1S/C18H22N2/c1-19-12-14-20(15-13-19)18(16-8-4-2-5-9-16)17-10-6-3-7-11-17/h2-11,18H,12-15H2,1H3",266.4,8.2,3,-3.6,6.48,31.53,2,0,-5.418,-5.114,-1.62,5.114,1.62,3.367,1.747,0.84175,1.039782484,94.10307771
Cyclobarbital,https://pubchem.ncbi.nlm.nih.gov/compound/5838,"5-(cyclohexen-1-yl)-5-ethyl-1,3-diazinane-2,4,6-trione",52-31-3,C12H16N2O3,12,16,2,3,0,0,CCC1(C(=O)NC(=O)NC1=O)C2=CCCCC2,"InChI=1S/C12H16N2O3/c1-2-12(8-6-4-3-5-7-8)9(15)13-11(17)14-10(12)16/h6H,2-5,7H2,1H3,(H2,13,14,15,16,17)",236.27,7.5,1.96,-2.5,75.27,23.94,3,2,-6.894,-6.386,-2.357,6.386,2.357,4.3715,2.0145,1.092875,0.652395135,86.15773726
Cyclopentamine,https://www.drugbank.ca/drugs/DB08999,(1-cyclopentylpropan-2-yl)(methyl)amine,102-45-4,C9H19N,9,19,1,0,0,0,CC(CC1CCCC1)NC,"InChI=1S/C9H19N/c1-8(10-2)7-9-5-3-4-6-9/h8-10H,3-7H2,1-2H3",141.25,3.5,2.86,-2.5,12.03,18,1,1,-7.128,-5.468,5.648,5.468,-5.648,-0.09,5.558,-0.0225,0.637819359,82.7424674
Cyclopentolate,https://www.drugbank.ca/drugs/DB00979,2-(dimethylamino)ethyl 2-(1-hydroxycyclopentyl)-2-phenylacetate,512-15-2,C17H25NO3,17,25,1,3,0,0,CN(C)CCOC(=O)C(C1=CC=CC=C1)C2(CCCC2)O,"InChI=1S/C17H25NO3/c1-18(2)12-13-21-16(19)15(14-8-4-3-5-9-14)17(20)10-6-7-11-17/h3-5,8-9,15,20H,6-7,10-13H2,1-2H3",291.4,7.9,2.4,-2.3,49.77,32.51,3,1,-6.277,-5.404,-1.675,5.404,1.675,3.5395,1.8645,0.884875,0.927996782,93.13906477
Cycloserine,https://www.drugbank.ca/drugs/DB00260,"(4R)-4-amino-1,2-oxazolidin-3-one
",68-41-7,C3H6N2O2,3,6,2,2,0,0,C1C(C(=O)NO1)N,"InChI=1S/C3H6N2O2/c4-2-1-7-5-3(2)6/h2H,1,4H2,(H,5,6)/t2-/m1/s1

",102.09,4.5,-0.9,0.93,64.35,8.87,3,2,-6.072,-5.811,-0.82,5.811,0.82,3.3155,2.4955,0.828875,0.738228812,87.41647464
Cimetidine ,https://pubchem.ncbi.nlm.nih.gov/compound/2756#section=Names-and-Identifiers,1-cyano-2-methyl-3-[2-[(5-methyl-1H-imidazol-4-yl)methylsulfanyl]ethyl]guanidine,51481-61-9,C10H16N6S,10,16,6,0,1,0,CC1=C(N=CN1)CSCCNC(=NC)NC#N,"InChI=1S/C10H16N6S/c1-8-9(16-7-15-8)5-17-4-3-13-10(12-2)14-6-11/h7H,3-5H2,1-2H3,(H,15,16)(H2,12,13,14)",252.34,6.8,0.4,-1.35,88.89,27.47,5,3,-5.746,-5.68,-0.732,5.68,0.732,3.206,2.474,0.8015,0.766774454,97.9
Cinchonidine,http://www.hmdb.ca/metabolites/HMDB0030282,{5-ethenyl-1-azabicyclo[2.2.2]octan-2-yl}(quinolin-4-yl)methanol,485-71-2,C19H22N2O,19,22,2,1,0,0,C=CC1CN2CCC1CC2C(C3=CC=NC4=CC=CC=C34)O,"InChI=1S/C19H22N2O/c1-2-13-12-21-10-8-14(13)11-18(21)19(22)16-7-9-20-17-6-4-3-5-15(16)17/h2-7,9,13-14,18-19,22H,1,8,10-12H2/t13-,14-,18-,19+/m0/s1",294.4,8.3,2.82,-2.9,36.36,33.1,3,1,-6.135,-5.803,-2.681,5.803,2.681,4.242,1.561,1.0605,0.883408072,94.61303692
Cinchocaine,https://pubchem.ncbi.nlm.nih.gov/compound/3025,2-butoxy-N-[2-(diethylamino)ethyl]quinoline-4-carboxamide,85-79-0,C20H29N3O2,20,29,3,2,0,0,CCCCOC1=NC2=CC=CC=C2C(=C1)C(=O)NCCN(CC)CC,"InChI=1S/C20H29N3O2/c1-4-7-14-25-19-15-17(16-10-8-9-11-18(16)22-19)20(24)21-12-13-23(5-2)6-3/h8-11,15H,4-7,12-14H2,1-3H3,(H,21,24)",343.5,8.5,4.4,-3.7,54.46,40.78,4,1,-5.816,-5.323,-2.722,5.323,2.722,4.0225,1.3005,1.005625,1.144752018,94.75023192
Cytarabine,https://pubchem.ncbi.nlm.nih.gov/compound/Cytarabine,"4-amino-1-[(2R,3S,4S,5R)-3,4-dihydroxy-5-(hydroxymethyl)oxolan-2-yl]pyrimidin-2-one","147-94-4

","	C9H13N3O5",9,13,3,5,0,0,C1=CN(C(=O)N=C1N)C2C(C(C(O2)CO)O)O,"InChI=1S/C9H13N3O5/c10-5-1-2-12(9(16)11-5)8-7(15)6(14)4(3-13)17-8/h1-2,4,6-8,13-15H,3H2,(H2,10,11,16)/t4-,6-,7+,8-/m1/s1",243.22,4.3,-2.8,-0.74,128.61,22.21,7,4,-6.118,-6,-2.193,6,2.193,4.0965,1.9035,1.024125,0.762674022,91.26089132
Citric acid,https://pubchem.ncbi.nlm.nih.gov/compound/311,"2-hydroxypropane-1,2,3-tricarboxylic acid
",77-92-9,C6H8O7,6,8,0,7,0,0,C(C(=O)O)C(CC(=O)O)(C(=O)O)O,"InChI=1S/C6H8O7/c7-3(8)1-6(13,5(11)12)2-4(9)10/h13H,1-2H2,(H,7,8)(H,9,10)(H,11,12)

",192.12,2.79,-1.64,0.51,132.13,15.54,7,4,-7.387,-6.612,-1.975,6.612,1.975,4.2935,2.3185,1.073375,0.58367479,99
Clindamycin,https://pubchem.ncbi.nlm.nih.gov/compound/446598#section=Names-and-Identifiers,"(2S,4R)-N-[(1S,2S)-2-chloro-1-[(2R,3R,4S,5R,6R)-3,4,5-trihydroxy-6-methylsulfanyloxan-2-yl]propyl]-1-methyl-4-propylpyrrolidine-2-carboxamide

",18323-44-9,C17H21NO4,17,21,1,4,0,0,CN1C2CCC1C(C(C2)OC(=O)C3=CC=CC=C3)C(=O)OC,"InChI=1S/C17H21NO4/c1-18-12-8-9-13(18)15(17(20)21-2)14(10-12)22-16(19)11-6-4-3-5-7-11/h3-7,12-15H,8-10H2,1-2H3/t12-,13+,14-,15+/m0/s1

",303.35,8.4,2.3,-2.23,55.84,32.36,3,0,-6.34,-5.581,-2.486,5.581,2.486,4.0335,1.5475,1.008375,0.958481422,93.6
Codeine,http://www.hmdb.ca/metabolites/HMDB0004995,"(4R,4aR,7S,7aR,12bS)-9-methoxy-3-methyl-2,4,4a,7,7a,13-hexahydro-1H-4,12-methanobenzofuro[3,2-e]isoquinolin-7-ol",76-57-3,C18H21NO3,18,21,1,3,0,0,CN1CCC23C4C1CC5=C2C(=C(C=C5)OC)OC3C(C=C4)O,"InChI=1S/C18H21NO3/c1-19-8-7-18-11-4-5-13(20)17(18)22-16-14(21-2)6-3-10(15(16)18)9-12(11)19/h3-6,11-13,17,20H,7-9H2,1-2H3/t11-,12+,13-,17-,18-/m0/s1",299.4,7.9,1.39,-1.52,41.93,31.95,4,1,-5.153,-5.096,-1.131,5.096,1.131,3.1135,1.9825,0.778375,0.980201765,89.25199293
Colchicine,https://pubchem.ncbi.nlm.nih.gov/compound/6167,"N-[(7S)-1,2,3,10-tetramethoxy-9-oxo-6,7-dihydro-5H-benzo[a]heptalen-7-yl]acetamide

",64-86-8,C22H25NO6,22,25,1,6,0,0,CC(=O)NC1CCC2=CC(=C(C(=C2C3=CC=C(C(=O)C=C13)OC)OC)OC)OC,"InChI=1S/C22H25NO6/c1-12(24)23-16-8-6-13-10-19(27-3)21(28-4)22(29-5)20(13)14-7-9-18(26-2)17(25)11-15(14)16/h7,9-11,16H,6,8H2,1-5H3,(H,23,24)/t16-/m0/s1

",399.4,1.7,1.07,-4.2,83.09,42.41,6,1,-5.856,-5.49,-2.897,5.49,2.897,4.1935,1.2965,1.048375,1.082337061,95
Dacarbazine,https://pubchem.ncbi.nlm.nih.gov/compound/2942#section=Names-and-Identifiers,4-(dimethylaminodiazenyl)-1H-imidazole-5-carboxamide,3/4/4342 0:00,C6H10N6O,6,10,6,1,0,0,CN(C)N=NC1=C(NC=N1)C(=O)N,"InChI=1S/C6H10N6O/c1-12(2)11-10-6-4(5(7)13)8-3-9-6/h3H,1-2H3,(H2,7,13)(H,8,9)",182.18,4.42,-0.24,-2.1,99.73,17.78,5,2,-5.527,-5.117,-2.287,5.117,2.287,3.702,1.415,0.9255,1.165371025,83.92741141
Dantrolene,https://pubchem.ncbi.nlm.nih.gov/compound/6914273#section=Names-and-Identifiers,"1-[(E)-[5-(4-nitrophenyl)furan-2-yl]methylideneamino]imidazolidine-2,4-dione",7261-97-4,C14H10N4O5,14,10,4,5,0,0,C1C(=O)NC(=O)N1N=CC2=CC=C(O2)C3=CC=C(C=C3)[N+](=O)[O-],"InChI=1S/C14H10N4O5/c19-13-8-17(14(20)16-13)15-7-11-5-6-12(23-11)9-1-3-10(4-2-9)18(21)22/h1-7H,8H2,(H,16,19,20)/b15-7+

",314.25,7.5,1.7,-3.6,120.73,29.98,6,1,-6.706,-6.054,-3.773,6.054,3.773,4.9135,1.1405,1.228375,0.914730381,91.37043599
Dapsone,https://pubchem.ncbi.nlm.nih.gov/compound/2955,"4-(4-aminophenyl)sulfonylaniline

",80-08-0,C12H12N2O2S,12,12,2,2,1,0,C1=CC(=CC=C1N)S(=O)(=O)C2=CC=C(C=C2)N,"InChI=1S/C12H12N2O2S/c13-9-1-5-11(6-2-9)17(15,16)12-7-3-10(14)4-8-12/h1-8H,13-14H2

",248.301,2.41,0.97,-2.82,86.18,25.05,4,2,-5.878,-5.83,-2.107,5.83,2.107,3.9685,1.8615,0.992125,0.814262691,82.21431512
Daunorubicin,https://pubchem.ncbi.nlm.nih.gov/compound/30323,"(7S,9S)-9-acetyl-7-[(2R,4S,5S,6S)-4-amino-5-hydroxy-6-methyloxan-2-yl]oxy-6,9,11-trihydroxy-4-methoxy-8,10-dihydro-7H-tetracene-5,12-dione",20830-81-3,C27H29NO10,27,29,1,10,0,0,CC1C(C(CC(O1)OC2CC(CC3=C2C(=C4C(=C3O)C(=O)C5=C(C4=O)C(=CC=C5)OC)O)(C(=O)C)O)N)O,"InChI=1S/C27H29NO10/c1-10-22(30)14(28)7-17(37-10)38-16-9-27(35,11(2)29)8-13-19(16)26(34)21-20(24(13)32)23(31)12-5-4-6-15(36-3)18(12)25(21)33/h4-6,10,14,16-17,22,30,32,34-35H,7-9,28H2,1-3H3/t10-,14-,16-,17-,22+,27-/m0/s1

",527.5,8.2,1.83,-2.9,185.84,52.94,11,5,-6.045,-5.866,-4.011,5.866,4.011,4.9385,0.9275,1.234625,1.111320755,88.81950032
Debrisoquine,https://pubchem.ncbi.nlm.nih.gov/compound/2966,"3,4-dihydro-1H-isoquinoline-2-carboximidamide

",1131-64-2,C10H13N3,10,13,3,0,0,0,C1CN(CC2=CC=CC=C21)C(=N)N,"InChI=1S/C10H13N3/c11-10(12)13-6-5-8-3-1-2-4-9(8)7-13/h1-4H,5-7H2,(H3,11,12)

",175.23,11.9,0.75,-2.3,53.11,19.48,3,2,-6.3,-5.449,-1.498,5.449,1.498,3.4735,1.9755,0.868375,0.892558846,89.52593226
Dehydrocholic acid,https://pubchem.ncbi.nlm.nih.gov/compound/6674,"(4R)-4-[(5S,8R,9S,10S,13R,14S,17R)-10,13-dimethyl-3,7,12-trioxo-1,2,4,5,6,8,9,11,14,15,16,17-dodecahydrocyclopenta[a]phenanthren-17-yl]pentanoic acid

",81-23-2,C24H34O5,24,34,0,5,0,0,CC(CCC(=O)O)C1CCC2C1(C(=O)CC3C2C(=O)CC4C3(CCC(=O)C4)C)C,"InChI=1S/C24H34O5/c1-13(4-7-21(28)29)16-5-6-17-22-18(12-20(27)24(16,17)3)23(2)9-8-15(25)10-14(23)11-19(22)26/h13-14,16-18,22H,4-12H2,1-3H3,(H,28,29)/t13-,14+,16-,17+,18+,22+,23+,24-/m1/s1",402.5,5,3.37,-4.8,88.5,44.81,5,1,-6.301,-6.07,-2.33,6.07,2.33,4.2,1.87,1.05,0.748663102,86.75191535
Deserpidine,https://pubchem.ncbi.nlm.nih.gov/compound/8550,"methyl (1R,15S,17R,18R,19S,20S)-18-methoxy-17-(3,4,5-trimethoxybenzoyloxy)-3,13-diazapentacyclo[11.8.0.0²,¹⁰.0⁴,⁹.0¹⁵,²⁰]henicosa-2(10),4,6,8-tetraene-19-carboxylate
",0131-01-01,C32H38N2O8,32,38,2,8,0,0,COC1C(CC2CN3CCC4=C(C3CC2C1C(=O)OC)NC5=CC=CC=C45)OC(=O)C6=CC(=C(C(=C6)OC)OC)OC,"InChI=1S/C32H38N2O8/c1-37-24-12-17(13-25(38-2)29(24)39-3)31(35)42-26-14-18-16-34-11-10-20-19-8-6-7-9-22(19)33-28(20)23(34)15-21(18)27(30(26)40-4)32(36)41-5/h6-9,12-13,18,21,23,26-27,30,33H,10-11,14-16H2,1-5H3/t18-,21+,23-,26-,27+,30+/m1/s1",578.7,6.68,3.3,-4.7,109,62.59,9,1,-5.191,-4.921,-2.424,4.921,2.424,3.6725,1.2485,0.918125,1.332599119,93.59325172
Desipramine,https://pubchem.ncbi.nlm.nih.gov/compound/2995,"3-(5,6-dihydrobenzo[b][1]benzazepin-11-yl)-N-methylpropan-1-amine

",50-47-5,C18H22N2,18,22,2,0,0,0,CNCCCN1C2=CC=CC=C2CCC3=CC=CC=C31,"InChI=1S/C18H22N2/c1-19-13-6-14-20-17-9-4-2-7-15(17)11-12-16-8-3-5-10-18(16)20/h2-5,7-10,19H,6,11-14H2,1H3",266.4,10.2,4.9,-3.66,15.27,31.74,2,1,-5.621,-5.032,-1.448,5.032,1.448,3.24,1.792,0.81,1.049107143,93.70209625
Dextrometorfane,https://pubchem.ncbi.nlm.nih.gov/compound/5360696,"(1S,9S,10S)-4-methoxy-17-methyl-17-azatetracyclo[7.5.3.0¹,¹⁰.0²,⁷]heptadeca-2(7),3,5-triene
",125-71-3,C18H25NO,18,25,1,1,0,0,CN1CCC23CCCCC2C1CC4=C3C=C(C=C4)OC,"InChI=1S/C18H25NO/c1-19-10-9-18-8-4-3-5-15(18)17(19)11-13-6-7-14(20-2)12-16(13)18/h6-7,12,15,17H,3-5,8-11H2,1-2H3/t15-,17+,18+/m1/s1",271.4,8.3,3.6,-4.5,12.47,31.77,2,0,-5.809,-4.974,-1.342,4.974,1.342,3.158,1.816,0.7895,1.057819383,93.9401984
Dextromoramide,https://www.drugbank.ca/drugs/DB01529,"(3S)-3-methyl-4-(morpholin-4-yl)-2,2-diphenyl-1-(pyrrolidin-1-yl)butan-1-one",357-56-2,C25H32N2O2,25,32,2,2,0,0,CC(CN1CCOCC1)C(C2=CC=CC=C2)(C3=CC=CC=C3)C(=O)N4CCCC4,"InChI=1S/C25H32N2O2/c1-21(20-26-16-18-29-19-17-26)25(22-10-4-2-5-11-22,23-12-6-3-7-13-23)24(28)27-14-8-9-15-27/h2-7,10-13,21H,8-9,14-20H2,1H3/t21-/m1/s1",392.5,7,3.61,-4.4,32.78,44.36,3,0,-5.718,-4.943,-1.676,4.943,1.676,3.3095,1.6335,0.827375,1.12962963,95.07094918
Diethanolamine,https://pubchem.ncbi.nlm.nih.gov/compound/8113,2-(2-hydroxyethylamino)ethanol,111-42-2,C4H11NO2,4,11,1,2,0,0,C(CO)NCCO,"InChI=1S/C4H11NO2/c6-3-1-5-2-4-7/h5-7H,1-4H2

",105.14,8.9,-1.43,0.65,52.49,11.63,3,3,-6.398,-5.798,6.52,5.798,-6.52,-0.361,6.159,-0.09025,0.597580776,88.7
Diethylamine,https://pubchem.ncbi.nlm.nih.gov/compound/8021,N-ethylethanamine,109-89-7,C4H11N,4,11,1,0,0,0,CCNCC,"InChI=1S/C4H11N/c1-3-5-4-2/h5H,3-4H2,1-2H3",73.14,11,0.76,0.54,12.03,9.72,1,1,-7.584,-5.505,6.84,5.505,-6.84,-0.6675,6.1725,-0.166875,0.621101661,80.61
Diphenhydramine,https://pubchem.ncbi.nlm.nih.gov/compound/3100,"2-benzhydryloxy-N,N-dimethylethanamine

",58-73-1,C17H21NO,17,21,1,1,0,0,CN(C)CCOC(C1=CC=CC=C1)C2=CC=CC=C2,"InChI=1S/C17H21NO/c1-18(2)13-14-19-17(15-9-5-3-6-10-15)16-11-7-4-8-12-16/h3-12,17H,13-14H2,1-2H3",255.35,9,3.27,-3.5,12.47,29.86,2,0,-6.07,-5.274,-1.63,5.274,1.63,3.452,1.822,0.863,0.973655324,94.5278709
Diphenoxylate,https://pubchem.ncbi.nlm.nih.gov/compound/13505#section=Names-and-Identifiers,"ethyl1-(3-cyano-3,3-diphenylpropyl)-4-phenylpiperidine-4-carboxylate",915-30-0,C30H32N2O2,30,32,2,2,0,0,CCOC(=O)C1(CCN(CC1)CCC(C#N)(C2=CC=CC=C2)C3=CC=CC=C3)C4=CC=CC=C4,"InChI=1S/C30H32N2O2/c1-2-34-28(33)29(25-12-6-3-7-13-25)18-21-32(22-19-29)23-20-30(24-31,26-14-8-4-9-15-26)27-16-10-5-11-17-27/h3-17H,2,18-23H2,1H3",452.6,7.1,6.3,-5.5,53.33,51.58,3,0,-6.284,-5.114,-1.829,5.114,1.829,3.4715,1.6425,0.867875,1.07412481,92.92432024
